Repository: GirirajMannayee/PEMFC-bipolar-plates-

# ADC12–Cu–CNT bipolar plates for PEMFC — data, code and figures

Companion repository for the manuscript

> **Cu–CNT hybrid ADC12 aluminium for PEMFC bipolar plates with factorial assessment of corrosion, contact resistance and conductivity**
> (manuscript file `29_H_ADC12_Cu_CNT_HPDC_revised_v8_clean`)

## 1. Purpose

The paper compares four high-pressure-die-cast alloys in a 2×2 factorial design (Cu: absent/present × CNT: absent/present):

| code | alloy | added Cu (wt.%) | CNT (wt.%) |
|---|---|---|---|
| S1 | ADC12 | 0 | 0 |
| S2 | ADC12–Cu | 5.62 | 0 |
| S3 | ADC12–CNT | 0 | 0.70 |
| S4 | ADC12–Cu–CNT | 5.62 | 0.70 |

and evaluates conductivity, hardness, EIS (25–80 °C), polarisation/LPR in 0.5 M H₂SO₄ and interfacial contact resistance (ICR) against DOE bipolar-plate targets,
followed by a Gaussian-process / Pareto / ParEGO design loop for the next casting run.

This repository exists so that a reader, reviewer or the authors themselves can

1. **see every number** behind the paper's tables (`data/processed/`),
2. **re-run every analysis** — ANOVA/Tukey, 2×2 factorial contrasts with Holm correction, Rs(Rct‖CPE) fitting, Lin-KK validation, Tafel/LPR, ICR interpolation, Arrhenius analysis, benchmark scorecard, surrogate optimisation (`src/`, `scripts/`),
3. **regenerate the graphs and result tables** (`results/`), and
4. **audit the manuscript's arithmetic** — 130 automatic checks recompute the quoted percentages, F-values, CIs, p-values, capacitances, exponents and activation energies (`results/tables/manuscript_consistency_report.md`).

## 2. What is — and is not — in this repository (please read)

| item | status |
|---|---|
| Tabulated results (Tables 1–10, 13, OCP, microstructure metrics) | ✅ transcribed from the manuscript in `data/processed/` |
| Statistics, circuit/ICR/Arrhenius analysis, scorecard, DOE benchmark | ✅ fully reproducible from the tables |
| Raw instrument files (EIS spectra, polarisation curves, ICR sweeps, XRD, SEM/EDS, indents) | ⚠️ **not available to the repo builder** – templates and loaders are provided in `data/raw/`; the authors must deposit the files (the manuscript's Data-availability statement promises this) |
| Measured data for the 40 "virtual" Latin-hypercube points used for surrogates | ⚠️ **not published in the manuscript** → `data/optimisation/virtual_lhs_40.csv` must be supplied. Until then script 07 runs on a **clearly labelled synthetic demo surface**; its figures carry a red *SYNTHETIC DEMO* banner and its tables a `dataset_origin` column. Demo numbers are *not* the manuscript's Table 14/15 values. |
| Figs 1–9, 11, 14 (photographs, schematics, SEM, XRD, OCP, polarisation curves) | the original images are in `figures/manuscript/` (Fig01–Fig24 as embedded in the docx); they cannot be regenerated without raw data |
| Figs 12, 13 | drawn as **model curves** from the tabulated Table 7 fit parameters, not measured spectra |
| Fig 18 | only 25 °C and 80 °C Rct are tabulated, so lines are two-point Arrhenius interpolations |

## 3. Quick start

```bash
git clone https://github.com/<USER>/<REPO>.git && cd <REPO>
python -m venv .venv && source .venv/bin/activate        # Windows: .venv\Scripts\activate
pip install -r requirements.txt && pip install -e .
python scripts/run_all.py            # everything (a few minutes; add --quick for a shorter optimiser run)
pytest -q                            # 13 unit/regression tests
```

or `make all`, `make verify`, `make test`, `make figures`, `make optimise`. Scripts also work without `pip install -e .` (they add `src/` to `sys.path`).

## 4. Repository layout

```
├── README.md  LICENSE  DATA_LICENSE.md  CITATION.cff  CHANGELOG.md  CONTRIBUTING.md
├── requirements.txt  requirements-tested.txt  environment.yml  pyproject.toml  Makefile
├── .github/workflows/ci.yml            tests + manuscript-number verification on every push
├── data/
│   ├── processed/                      manuscript tables as tidy CSV (+ "reported_*" comparison targets)
│   ├── raw/{eis,polarisation,icr,xrd,sem_eds,hardness_conductivity,ocp}/   templates + READMEs (raw files go here)
│   ├── optimisation/                   anchors are built from processed/; put virtual_lhs_40.csv here
│   ├── casting_records/                melt-by-melt template
│   └── DATA_DICTIONARY.md
├── src/adc12pem/                       importable analysis library

## 6. Headline results reproduced from the tables

| quantity (S4 vs S1) | recomputed | manuscript |
|---|---|---|
| σ | +46 % | +46 % |
| hardness | +26 % | +26 % |
| Rct (25 °C, EIS series) | +129 % | +129 % |
| Icorr | −60 % | −60 % |
| ICR @ 1.4 MPa (per interface) | 1.11 vs 3.55 mΩ cm² (−69 %) | same |
| Rct advantage 25 → 80 °C | +124 % → +28 % | same |
| Cu×CNT interaction ratios (Rct / Icorr / ICR) | 1.34 / 0.65 / 0.66; Holm p = 0.025 / 0.010 / <0.001 | same |
| Rct/Rp (EIS vs LPR) | 1.09, 1.02, 1.09, 1.01 | same |

File: CHANGELOG.md
# Changelog
## 1.0.0 — 2026-10-26
* Initial release: processed tables from manuscript v8_clean, analysis library, scripts 01–08, tests, CI, 24 manuscript figures.

File: DATA_LICENSE.md
# Data licence

Data in `data/`, tables in `results/tables/` and figures in `results/figures/` and `figures/` are released under the
**Creative Commons Attribution 4.0 International (CC BY 4.0)** licence: https://creativecommons.org/licenses/by/4.0/legalcode

Please attribute as given in `CITATION.cff`. Code in `src/`, `scripts/` and `tests/` is MIT-licensed (see `LICENSE`).
Check journal copyright terms before redistributing figures from the published article.

File: README (1).md
# Raw ICR data
CSV columns: `sample, replicate, pressure_MPa, icr_mOhm_cm2` (**per specimen-GDL interface**, blank-corrected, i.e. already divided by 2 for the two-surface rig). See `TEMPLATE_icr.csv`.

File: README (4).md
# Raw instrument data (to be deposited by the authors)

The manuscript tables only report mean +/- SD. The raw files below are **not contained in this repository yet** and have to be added
by the experimentalists before submission (the manuscript's Data-availability statement promises them). Each sub-folder has a
`TEMPLATE_*.csv` with the exact column layout expected by the scripts, and a README where needed.

| folder | content | consumed by |
|---|---|---|
| eis/ | impedance spectra, 4 temperatures x 3 replicates x 4 alloys | 02, 05 |
| polarisation/ | potentiodynamic curves (1 mV/s) | 03 |
| icr/ | ICR vs compaction pressure | 04 |
| hardness_conductivity/ | indents, four-point probe and eddy-current readings | (add own script) |
| xrd/ | diffractograms | (add own script) |
| sem_eds/ | micrographs and EDS maps (large images: use Git LFS or Zenodo) | - |
| ocp/ | OCP transients | - |

File: README (9).md
# Casting records
Melt-by-melt records (temperatures, stirring, batch masses, HPDC shot parameters). Use `TEMPLATE_casting_records.csv`.
The manuscript's nominal values are in `data/processed/table02_casting_parameters.csv`.

File: figure_provenance.md
# Figure provenance
| Fig | source in repo | how produced |
|---|---|---|
| 1–9, 11, 14 | `figures/manuscript/` | original images from the manuscript (schematics, photographs, SEM/EDS, XRD, OCP, polarisation) |
| 10, 15, 16, 17, 19, 20 | `results/figures/` | regenerated from tabulated means ± SD |
| 12, 13 | `results/figures/fig12_*`, `fig13_*` | **model** curves from Table 7 parameters |
| 18 | `results/figures/fig18_*` | two tabulated temperatures, two-point Arrhenius lines |
| 21–24 | `results/figures/fig21_*…fig24_*` | optimisation pipeline; **synthetic demo** unless authors' LHS file is present |
Every figure is saved as 600-dpi PNG and vector PDF (embedded TrueType fonts).

File: manuscript_consistency_report.md
# Manuscript consistency report

130 of 130 checks reproduce the manuscript values within tolerance.

| ID | Check | Computed | Reported | Tol. | Result |
|---|---|---:|---:|---:|:--:|
| C01 | S4 batch mass total (g) | 1281 | 1281 | 0 | PASS |
| C02 | S4 ADC12 wt.% | 93.68 | 93.68 | 0.01 | PASS |
| C03 | S4 Cu wt.% | 5.621 | 5.62 | 0.01 | PASS |
| C04 | S4 CNT wt.% | 0.7026 | 0.7 | 0.01 | PASS |
| C05 | Table 1 row sums = 100 (max deviation) | 1.421e-14 | 0 | 0.011 | PASS |
| A01 | sigma one-way F | 139.1 | 139.1 | 0.1 | PASS |
| A02 | sigma eta^2 | 0.9812 | 0.981 | 0.001 | PASS |
| A03 | hardness one-way F | 38.03 | 38 | 0.1 | PASS |
| A04 | hardness eta^2 | 0.9345 | 0.934 | 0.001 | PASS |
| A05 | ln Rct one-way F | 70.25 | 70.3 | 0.1 | PASS |
| A06 | ln Rct eta^2 | 0.9634 | 0.963 | 0.001 | PASS |
| A07 | ln Icorr one-way F | 63.22 | 63.2 | 0.1 | PASS |
| A08 | ln Icorr eta^2 | 0.9595 | 0.96 | 0.001 | PASS |
| A09 | Tukey min. resolvable difference, sigma (MS/m) | 1.261 | 1.3 | 0.1 | PASS |
| A10 | Tukey min. resolvable difference, hardness (HV) | 7.279 | 7 | 0.5 | PASS |
| A11 | Tukey min. resolvable difference, Rct (kOhm cm2) | 0.5134 | 0.51 | 0.01 | PASS |
| P01 | Rct S4 vs S1, % (EIS series) | 129.1 | 129 | 1 | PASS |
| P02 | Icorr S4 vs S1, % | -59.92 | -60 | 1 | PASS |
| P03 | ICR(1.4 MPa) S4 vs S1, % | -68.73 | -69 | 1 | PASS |
| P04 | sigma S4 vs S1, % | 46.43 | 46 | 1 | PASS |
| P05 | hardness S4 vs S1, % | 26.09 | 26 | 1 | PASS |
| P06 | Rct S4 vs S1 at 25 C (temperature series), % | 124.3 | 124 | 1 | PASS |
| P07 | Rct S4 vs S1 at 80 C (temperature series), % | 28.21 | 28 | 1 | PASS |
| P08 | DOE ICR target / S4 ICR (x lower) | 9.009 | 9 | 0.5 | PASS |
| P09 | sigma in 1e5 S/cm (S4) | 2.46 | 2.46 | 0.005 | PASS |
| P10 | S4 %IACS | 42.41 | 42 | 0.5 | PASS |
| P11 | S4 ICR on two-interface basis (mOhm cm2) | 2.22 | 2.2 | 0.05 | PASS |
| P12 | Additive sigma prediction 16.8+3.9+2.3 | 23 | 23 | 1e-09 | PASS |
| F-sigma_MS_per_m-cu | sigma_MS_per_m: cu effect | 4.7 | 4.7 | 0.06 | PASS |
| F-sigma_MS_per_m-cu-lo | sigma_MS_per_m: cu CI lower | 4.058 | 4.06 | 0.09 | PASS |
| F-sigma_MS_per_m-cu-hi | sigma_MS_per_m: cu CI upper | 5.342 | 5.34 | 0.09 | PASS |
| F-sigma_MS_per_m-cnt | sigma_MS_per_m: cnt effect | 3.1 | 3.1 | 0.06 | PASS |
| F-sigma_MS_per_m-cnt-lo | sigma_MS_per_m: cnt CI lower | 2.458 | 2.46 | 0.09 | PASS |
| F-sigma_MS_per_m-cnt-hi | sigma_MS_per_m: cnt CI upper | 3.742 | 3.74 | 0.09 | PASS |
| F-sigma_MS_per_m-interaction | sigma_MS_per_m: interaction effect | 1.6 | 1.6 | 0.06 | PASS |
| F-sigma_MS_per_m-interaction-lo | sigma_MS_per_m: interaction CI lower | 0.3161 | 0.32 | 0.09 | PASS |
| F-sigma_MS_per_m-interaction-hi | sigma_MS_per_m: interaction CI upper | 2.884 | 2.88 | 0.09 | PASS |
| F-sigma_MS_per_m-eta2 | sigma_MS_per_m: eta^2 | 0.9812 | 0.98 | 0.006 | PASS |
| F-hardness_HV-cu | hardness_HV: cu effect | 13.5 | 13.5 | 0.06 | PASS |
| F-hardness_HV-cu-lo | hardness_HV: cu CI lower | 9.794 | 9.8 | 0.09 | PASS |
| F-hardness_HV-cu-hi | hardness_HV: cu CI upper | 17.21 | 17.2 | 0.09 | PASS |
| F-hardness_HV-cnt | hardness_HV: cnt effect | 10.5 | 10.5 | 0.06 | PASS |
| F-hardness_HV-cnt-lo | hardness_HV: cnt CI lower | 6.794 | 6.8 | 0.09 | PASS |
| F-hardness_HV-cnt-hi | hardness_HV: cnt CI upper | 14.21 | 14.2 | 0.09 | PASS |
| F-hardness_HV-interaction | hardness_HV: interaction effect | 3 | 3 | 0.06 | PASS |
| F-hardness_HV-interaction-lo | hardness_HV: interaction CI lower | -4.413 | -4.4 | 0.09 | PASS |
| F-hardness_HV-interaction-hi | hardness_HV: interaction CI upper | 10.41 | 10.4 | 0.09 | PASS |
| F-hardness_HV-eta2 | hardness_HV: eta^2 | 0.9345 | 0.93 | 0.006 | PASS |
| F-Rct-cu | Rct: cu effect | 1.562 | 1.56 | 0.011 | PASS |
| F-Rct-cu-lo | Rct: cu CI lower | 1.419 | 1.42 | 0.0165 | PASS |
| F-Rct-cu-hi | Rct: cu CI upper | 1.72 | 1.72 | 0.0165 | PASS |
| F-Rct-cnt | Rct: cnt effect | 1.467 | 1.47 | 0.011 | PASS |
| F-Rct-cnt-lo | Rct: cnt CI lower | 1.332 | 1.33 | 0.0165 | PASS |
| F-Rct-cnt-hi | Rct: cnt CI upper | 1.615 | 1.61 | 0.0165 | PASS |
| F-Rct-interaction | Rct: interaction effect | 1.336 | 1.34 | 0.011 | PASS |
| F-Rct-interaction-lo | Rct: interaction CI lower | 1.102 | 1.1 | 0.0165 | PASS |
| F-Rct-interaction-hi | Rct: interaction CI upper | 1.619 | 1.62 | 0.0165 | PASS |
| F-Rct-eta2 | Rct: eta^2 | 0.9634 | 0.96 | 0.006 | PASS |
| F-Icorr-cu | Icorr: cu effect | 0.61 | 0.61 | 0.011 | PASS |
| F-Icorr-cu-lo | Icorr: cu CI lower | 0.544 | 0.54 | 0.0165 | PASS |
| F-Icorr-cu-hi | Icorr: cu CI upper | 0.6839 | 0.68 | 0.0165 | PASS |
| F-Icorr-cnt | Icorr: cnt effect | 0.6571 | 0.66 | 0.011 | PASS |
| F-Icorr-cnt-lo | Icorr: cnt CI lower | 0.5861 | 0.59 | 0.0165 | PASS |
| F-Icorr-cnt-hi | Icorr: cnt CI upper | 0.7368 | 0.74 | 0.0165 | PASS |
| F-Icorr-interaction | Icorr: interaction effect | 0.6514 | 0.65 | 0.011 | PASS |
| F-Icorr-interaction-lo | Icorr: interaction CI lower | 0.5182 | 0.52 | 0.0165 | PASS |
| F-Icorr-interaction-hi | Icorr: interaction CI upper | 0.8189 | 0.82 | 0.0165 | PASS |
| F-Icorr-eta2 | Icorr: eta^2 | 0.9595 | 0.96 | 0.006 | PASS |
| F-ICR_1p0MPa-cu | ICR_1p0MPa: cu effect | 0.5842 | 0.58 | 0.011 | PASS |
| F-ICR_1p0MPa-cu-lo | ICR_1p0MPa: cu CI lower | 0.5467 | 0.55 | 0.0165 | PASS |
| F-ICR_1p0MPa-cu-hi | ICR_1p0MPa: cu CI upper | 0.6243 | 0.62 | 0.0165 | PASS |
| F-ICR_1p0MPa-cnt | ICR_1p0MPa: cnt effect | 0.5344 | 0.53 | 0.011 | PASS |
| F-ICR_1p0MPa-cnt-lo | ICR_1p0MPa: cnt CI lower | 0.5001 | 0.5 | 0.0165 | PASS |
| F-ICR_1p0MPa-cnt-hi | ICR_1p0MPa: cnt CI upper | 0.5711 | 0.57 | 0.0165 | PASS |
| F-ICR_1p0MPa-interaction | ICR_1p0MPa: interaction effect | 0.6635 | 0.66 | 0.011 | PASS |
| F-ICR_1p0MPa-interaction-lo | ICR_1p0MPa: interaction CI lower | 0.5811 | 0.58 | 0.0165 | PASS |
| F-ICR_1p0MPa-interaction-hi | ICR_1p0MPa: interaction CI upper | 0.7576 | 0.76 | 0.0165 | PASS |
| F-ICR_1p0MPa-eta2 | ICR_1p0MPa: eta^2 | 0.9909 | 0.99 | 0.006 | PASS |
| F-sigma_MS_per_m-p | sigma_MS_per_m: interaction p | 0.02071 | 0.021 | 0.0015 | PASS |
| F-sigma_MS_per_m-pHolm | sigma_MS_per_m: Holm-adjusted p | 0.04142 | 0.041 | 0.0025 | PASS |
| F-hardness_HV-p | hardness_HV: interaction p | 0.378 | 0.378 | 0.0015 | PASS |
| F-hardness_HV-pHolm | hardness_HV: Holm-adjusted p | 0.378 | 0.378 | 0.0025 | PASS |
| F-Rct-p | Rct: interaction p | 0.008457 | 0.008 | 0.0015 | PASS |
| F-Rct-pHolm | Rct: Holm-adjusted p | 0.02537 | 0.025 | 0.0025 | PASS |
| F-Icorr-p | Icorr: interaction p | 0.002544 | 0.003 | 0.0015 | PASS |
| F-Icorr-pHolm | Icorr: Holm-adjusted p | 0.01018 | 0.01 | 0.0025 | PASS |
| F-ICR_1p0MPa-p<0.001 | ICR_1p0MPa: interaction p < 0.001 | 1 | 1 | 0 | PASS |
| E-Ceff-S1 | Brug Ceff S1 (uF/cm2) | 5.987 | 6 | 0.06 | PASS |
| E-Ceff-S2 | Brug Ceff S2 (uF/cm2) | 6.354 | 6.3 | 0.06 | PASS |
| E-Ceff-S3 | Brug Ceff S3 (uF/cm2) | 5.999 | 6 | 0.06 | PASS |
| E-Ceff-S4 | Brug Ceff S4 (uF/cm2) | 6.209 | 6.2 | 0.06 | PASS |
| E-thick | Film thickness at C = 6 uF/cm2, eps = 10 (nm) | 1.476 | 1.5 | 0.05 | PASS |
| L-ratio-S1 | Rct/Rp S1 | 1.09 | 1.09 | 0.006 | PASS |
| L-B-S1 | Rp*Icorr S1 (mV) | 7.995 | 8 | 0.06 | PASS |
| L-ba-S1 | implied beta_a S1 (mV/dec) | 21.77 | 22 | 0.6 | PASS |
| L-ratio-S2 | Rct/Rp S2 | 1.021 | 1.02 | 0.006 | PASS |
| L-B-S2 | Rp*Icorr S2 (mV) | 8.721 | 8.7 | 0.06 | PASS |
| L-ba-S2 | implied beta_a S2 (mV/dec) | 24.05 | 24 | 0.6 | PASS |
| L-ratio-S3 | Rct/Rp S3 | 1.093 | 1.09 | 0.006 | PASS |
| L-B-S3 | Rp*Icorr S3 (mV) | 8.245 | 8.2 | 0.06 | PASS |
| L-ba-S3 | implied beta_a S3 (mV/dec) | 22.41 | 23 | 0.6 | PASS |
| L-ratio-S4 | Rct/Rp S4 | 1.013 | 1.01 | 0.006 | PASS |
| L-B-S4 | Rp*Icorr S4 (mV) | 7.903 | 7.9 | 0.06 | PASS |
| L-ba-S4 | implied beta_a S4 (mV/dec) | 21.45 | 21 | 0.6 | PASS |
| I-1.4-S1 | ICR at 1.4 MPa S1 | 3.554 | 3.55 | 0.006 | PASS |
| I-b-S1 | secant exponent b S1 | 0.5794 | 0.58 | 0.006 | PASS |
| I-1.4-S2 | ICR at 1.4 MPa S2 | 2.554 | 2.55 | 0.006 | PASS |
| I-b-S2 | secant exponent b S2 | 0.5793 | 0.58 | 0.006 | PASS |
| I-1.4-S3 | ICR at 1.4 MPa S3 | 2.335 | 2.33 | 0.006 | PASS |
| I-b-S3 | secant exponent b S3 | 0.5774 | 0.58 | 0.006 | PASS |
| I-1.4-S4 | ICR at 1.4 MPa S4 | 1.11 | 1.11 | 0.006 | PASS |
| I-b-S4 | secant exponent b S4 | 0.5793 | 0.58 | 0.006 | PASS |
| T-Ea-S1 | Ea from 25/80 C two-point S1 (kJ/mol) | 24.78 | 24.7 | 0.5 | PASS |
| T-ratio-S1 | Rct(80)/Rct(25) S1 | 0.2108 | 0.21 | 0.006 | PASS |
| T-Ea-S2 | Ea from 25/80 C two-point S2 (kJ/mol) | 27.52 | 27.6 | 0.5 | PASS |
| T-ratio-S2 | Rct(80)/Rct(25) S2 | 0.1774 | 0.18 | 0.006 | PASS |
| T-Ea-S3 | Ea from 25/80 C two-point S3 (kJ/mol) | 26.51 | 26.1 | 0.5 | PASS |
| T-ratio-S3 | Rct(80)/Rct(25) S3 | 0.1891 | 0.19 | 0.006 | PASS |
| T-Ea-S4 | Ea from 25/80 C two-point S4 (kJ/mol) | 33.68 | 33.7 | 0.5 | PASS |
| T-ratio-S4 | Rct(80)/Rct(25) S4 | 0.1205 | 0.12 | 0.006 | PASS |
| W01 | Cu volume fraction (%) | 1.781 | 1.8 | 0.1 | PASS |
| W02 | CNT volume fraction (%) | 1.136 | 1.1 | 0.1 | PASS |
| W03 | Wiener upper bound (MS/m) | 18.48 | 18.5 | 0.1 | PASS |
| W04 | Wiener bound vs S1 (%) | 9.993 | 10 | 1 | PASS |
| SC-S1 | Composite score S1 (geometric mean of value/best) | 0.4947 | 0.49 | 0.015 | PASS |
| SC-S2 | Composite score S2 (geometric mean of value/best) | 0.6344 | 0.63 | 0.015 | PASS |
| SC-S3 | Composite score S3 (geometric mean of value/best) | 0.6148 | 0.61 | 0.015 | PASS |
| SC-S4 | Composite score S4 (geometric mean of value/best) | 1 | 1 | 0.015 | PASS |
| H01 | Max hypervolume 1.05^4 | 1.216 | 1.22 | 0.005 | PASS |
| H02 | 1.19 / 1.05^4 (% of maximum) | 97.9 | 98 | 0.5 | PASS |
